Repository: qiyanglu/SWXPS_code

# SWANX
**SWANX** means **S**tanding-**W**ave **A**nalysis for **N**anoscale
**X**-ray spectroscopy.

SWANX is a Python workflow tool for multilayer standing-wave XPS projects. It
helps users build a stack, simulate X-ray reflectivity and core-level rocking
curves, fit selected parameters, and write reproducible reports. Its current
scope is multilayer SW-XPS reflectivity, rocking curves, fitting, and
diagnostics rather than a general spectroscopy or crystallography platform.

## Why SWANX?

Standing-wave XPS analysis is useful because the X-ray electric field inside a
multilayer changes with incidence angle, making reflectivity and core-level
rocking curves sensitive to layer thicknesses, roughness, composition profiles,
and emission depth. In practice, the hard part is keeping optical constants,
IMFP tables, the stack model, emitting layers, experimental curves, fitting
parameters, diagnostics, and reports consistent.

SWANX packages those moving parts into one editable project workflow. Its
JAX-based fixed-grid path gives differentiable forward simulations for
least-squares fitting, so users can move beyond black-box parameter searches
when the model topology is fixed. The accompanying diagnostics help identify
which parameters are actually constrained, which parameters are strongly
correlated, and where a reduced or reparameterized model may be more reliable.

## Features

- ProjectSpec YAML projects with `swanx init`, `swanx inspect`,
  `swanx validate`, and `swanx run`.
- OPC, IMFP, reflectivity, and rocking-curve data readers.
- Multilayer reflectivity and SW-XPS rocking-curve simulation.
- JAX least-squares fitting with the ProjectSpec `auto_fixed_grid` residual
  path for fixed-topology stacks.
- Bayesian optimization as an optional global baseline or robustness check.
- Markdown reports, CSV outputs, plots, parameter diagnostics, and
  least-squares identifiability reports with sensitivity, correlation,
  weak-mode, and dataset-contribution summaries.

## Quickstart

Install the project workflow, JAX least-squares, and plotting extras:

```bash
python -m pip install -e ".[project,least-squares,plot]"
```

Create and run a starter project:

```bash
swanx init my_project
python my_project/run_project.py
```

The default init project is self-contained. It copies packaged OPC, IMFP, and
synthetic curve files for an example stack with a C capping layer on a
20-repeat LaNiO3/SrTiO3 superlattice mirror, meaning 40 oxide layers total,
grown on a SrTiO3 substrate. It then runs a JAX least-squares fit using an
internal fixed-grid residual built from `project.yaml` with:

```yaml
run:
  mode: "jax_least_squares"
  optimizer:
    residual: "auto_fixed_grid"
```

Results are written under:

```text
my_project/runs/<project_name>_<timestamp>/
```

## Choose A Starter

The starter templates are small project folders meant to get different users to
their first successful run quickly. Use the fitting starter when you want to see
the full data-to-report workflow, including optimization and diagnostics. Use a
simulation starter when you want to learn the stack, materials, and plotting
syntax before introducing experimental datasets or fitted parameters.

```bash
swanx init my_project --template fit
swanx init my_project --template simulate
swanx init my_project --template minimal
swanx init my_project --template fit-demo
swanx init my_project --template multilayer
```

- `--template fit`: preferred fitting starter for the C-capped
  [LaNiO3/SrTiO3]x20/SrTiO3 synthetic benchmark geometry.
- `--template minimal`: legacy alias for the default fitting starter.
- `--template fit-demo`: explicit fitting starter alias.
- `--template multilayer` / `--template simulate`: simulation-only repeated
  multilayer starter.

Despite the name, `minimal` is not simulation-only; it is the default runnable
fitting project.

## ProjectSpec In One Minute

A SWANX project is controlled by `project.yaml`. The top-level sections are:

```yaml
project:
run:
settings:
materials:
parameters:
stack:
core_levels:
datasets:
report:
```

Use `run:` for mode, optimizer settings, and output switches. Detailed YAML
syntax belongs in the reference:

- [`docs/projectspec_reference.md`](docs/projectspec_reference.md)
- [`examples/01_quickstart_projectspec/`](examples/01_quickstart_projectspec/)

## Outputs

Every run writes a project-local folder such as:

```text
runs/<project_name>_<timestamp>/
```

Typical contents include `report.md`, resolved input CSVs, simulated curve
CSVs, experimental-data and residual CSVs when datasets are present, plot

# Sample 12 case study

- `ExpRCs.dat` and `Reflectivity_Exp.dat`: experimental inputs.
- `jax_gradient_fit/` and `jax_least_squares_fit/`: maintained fitting runners.
- `support/legacy_bo/`: older BO modules still imported by current runners.
- `best_results_so_far/`: canonical promoted result.

Generated runs are stored under `runs/sample_12`; older preserved
experiments are under `archive/sample_12`.

File: case_studies/sample_12/best_results_so_far/best_fit_experiment_and_simulation.csv
dataset,angle_deg,calculation_angle_deg,experimental,fitted
reflectivity,11.75,12.041207256020318,0.00014805,8.620944838266336e-05
reflectivity,11.8,12.091207256020319,0.00015123,8.518379967306479e-05
reflectivity,11.85,12.141207256020317,0.00016395,0.00013618150914843403
reflectivity,11.9,12.191207256020318,0.00019257,0.0002316951021436852
reflectivity,11.95,12.241207256020317,0.00022278,0.0003085348163475597
reflectivity,12.0,12.291207256020318,0.0002196,0.0003116666812499543
reflectivity,12.05,12.341207256020319,0.00020847,0.000263879176490524
reflectivity,12.1,12.391207256020317,0.00022437,0.0002572378537075571
reflectivity,12.15,12.441207256020318,0.0002196,0.00035912111420576096
reflectivity,12.2,12.491207256020317,0.00025776,0.0005259748124408509
reflectivity,12.25,12.541207256020318,0.00025935,0.000627898502094865
reflectivity,12.3,12.591207256020319,0.00025458,0.0005786563305367121
reflectivity,12.35,12.641207256020317,0.00024822,0.0004438204047174681
reflectivity,12.4,12.691207256020318,0.00028638,0.0004001915247570865
reflectivity,12.45,12.741207256020317,0.000315,0.0005603822384785366
reflectivity,12.5,12.791207256020318,0.00037065,0.0008280380190034888
reflectivity,12.55,12.841207256020319,0.00038337,0.0009512420037172265
reflectivity,12.6,12.891207256020317,0.0003468,0.0007666975871874333
reflectivity,12.65,12.941207256020318,0.00034362,0.0004332792369570114
reflectivity,12.7,12.991207256020317,0.00061393,0.0004308447443909312
reflectivity,12.75,13.041207256020318,0.0014709,0.0012777524541727854
reflectivity,12.8,13.091207256020319,0.0030944,0.0031552538373598106
reflectivity,12.85,13.141207256020317,0.0054683,0.005725648302133041
reflectivity,12.9,13.191207256020318,0.0081745,0.008287915508575558
reflectivity,12.95,13.241207256020317,0.010733,0.010139030305910643
reflectivity,13.0,13.291207256020318,0.01242,0.010869403501135159
reflectivity,13.05,13.341207256020319,0.012808,0.010437978485004076
reflectivity,13.1,13.391207256020317,0.011773,0.009079343658604787
reflectivity,13.15,13.441207256020318,0.0097391,0.007178430051192073
reflectivity,13.2,13.491207256020317,0.0072793,0.00518176296339335
reflectivity,13.25,13.541207256020318,0.0051264,0.0035167752729415892
reflectivity,13.3,13.591207256020319,0.003565,0.002475149062101574
reflectivity,13.35,13.641207256020317,0.0026492,0.002093354360241281
reflectivity,13.4,13.691207256020318,0.0022357,0.002133981613981888
reflectivity,13.45,13.741207256020317,0.0019957,0.002227389347353587
reflectivity,13.5,13.791207256020318,0.0017381,0.002098023629145915
reflectivity,13.55,13.841207256020319,0.0013755,0.0017144246334492169
reflectivity,13.6,13.891207256020317,0.0010162,0.0012567861344587722
reflectivity,13.65,13.941207256020318,0.00074908,0.0009401669389866956
reflectivity,13.7,13.991207256020317,0.00055509,0.0008415248216964874
reflectivity,13.75,14.041207256020318,0.00047718,0.0008644592669076489
reflectivity,13.8,14.091207256020319,0.000474,0.0008497619717586949
reflectivity,13.85,14.141207256020317,0.00044856,0.0007169659058891359
reflectivity,13.899999999999999,14.191207256020316,0.00036906,0.0005130502516487095
reflectivity,13.95,14.241207256020317,0.00024981,0.00034444527219728546
reflectivity,14.0,14.291207256020318,0.00018939,0.00027283415161013174
reflectivity,14.05,14.341207256020319,0.00012897,0.0002717598453269801
C 1s,11.72,11.995076888135893,1.0022507206960194,0.9848514162893466
C 1s,11.76,12.035076888135892,1.001583288070558,0.9858207974502667
C 1s,11.8,12.075076888135893,1.00106757967183,0.984335684934305
C 1s,11.84,12.115076888135892,1.000931549679343,0.9818617173850366
C 1s,11.88,12.155076888135893,0.9978233686274662,0.9809551564549466
C 1s,11.92,12.195076888135892,0.9955170979468329,0.9833024290867042
C 1s,11.96,12.235076888135893,1.0085339597918201,0.9883097896127397
C 1s,12.0,12.275076888135892,1.0107658983733248,0.9933971232533299
C 1s,12.040000000000001,12.315076888135893,0.9995219909666904,0.9958877681416098
C 1s,12.08,12.355076888135892,1.0136219016258765,0.9951239457968502
C 1s,12.120000000000001,12.395076888135893,0.9981850444325695,0.9931555718244054
C 1s,12.16,12.435076888135892,1.0124963916315568,0.9933351163444327
C 1s,12.200000000000001,12.475076888135893,1.0128951328824767,0.9977412682462363
C 1s,12.24,12.515076888135892,1.0184660959603549,1.0053637936681907
C 1s,12.280000000000001,12.555076888135893,1.0127214440365058,1.0125635140826308
C 1s,12.32,12.595076888135893,1.0275420172034557,1.0156739450622911
C 1s,12.360000000000001,12.635076888135893,1.008726341830913,1.0139171975448973
C 1s,12.4,12.675076888135893,1.0214705672821063,1.0103663877862286
C 1s,12.440000000000001,12.715076888135894,1.0228761958768267,1.0099455657473484
C 1s,12.48,12.755076888135893,1.0224252847088875,1.015646280430575
C 1s,12.52,12.795076888135892,1.0331819278388703,1.0257117765893622
C 1s,12.56,12.835076888135893,1.039908615590468,1.0341975135686414
C 1s,12.6,12.875076888135892,1.060186734855471,1.0350608991508623
C 1s,12.64,12.915076888135893,1.0476548603348665,1.0272567332497409
C 1s,12.68,12.955076888135892,1.0101183318214766,1.017151774246108
C 1s,12.72,12.995076888135893,1.0151419532156092,1.0158773159791425
C 1s,12.76,13.035076888135892,1.037843169933569,1.0323959340164846
C 1s,12.8,13.075076888135893,1.087778795191092,1.0662414364606903
C 1s,12.84,13.115076888135892,1.1553300340814028,1.1049144157342683
C 1s,12.88,13.155076888135893,1.1985339409892948,1.128550519366773
C 1s,12.92,13.195076888135892,1.2149913483578914,1.1198409352257206
C 1s,12.96,13.235076888135893,1.165866354651026,1.0735300989593477
C 1s,13.0,13.275076888135892,1.084050355997232,0.9999397283785343
C 1s,13.040000000000001,13.315076888135893,1.0078218209376761,0.9206501536694474
C 1s,13.08,13.355076888135892,0.9289571903603614,0.8589115850961685
C 1s,13.120000000000001,13.395076888135893,0.8977214199761568,0.8298353989628187
C 1s,13.16,13.435076888135892,0.8966693515861418,0.8350395860775413
C 1s,13.2,13.475076888135892,0.9021445456328904,0.8639002464616308
C 1s,13.24,13.515076888135892,0.9406021843911944,0.900244604118767
C 1s,13.28,13.555076888135892,0.9501204773133213,0.9306772715654859
C 1s,13.32,13.595076888135893,0.9548295919377391,0.9500658435086042
C 1s,13.36,13.635076888135892,0.9587240206149659,0.9615659314938064
C 1s,13.4,13.675076888135893,0.974508527280844,0.9719895771077722
C 1s,13.44,13.715076888135892,0.9708511999068018,0.9860822906486828
C 1s,13.48,13.755076888135893,0.9934366612646528,1.0034680067241093
C 1s,13.52,13.795076888135892,1.00183218032653,1.0197142429590424
C 1s,13.56,13.835076888135893,1.0242642760571397,1.0300633602621796
C 1s,13.6,13.875076888135892,1.027268199381064,1.0328915138213046
C 1s,13.64,13.915076888135893,1.0200213096497013,1.0305952743644857
C 1s,13.68,13.955076888135892,1.000679172869696,1.027624185069185
C 1s,13.72,13.995076888135893,1.009676605637321,1.0273265468735602
C 1s,13.76,14.035076888135892,1.0066471195617521,1.0299051993024366
C 1s,13.8,14.075076888135893,1.0015221546110062,1.0327791299211189
C 1s,13.84,14.115076888135892,1.018720138492647,1.0328423264641897
C 1s,13.879999999999999,14.155076888135891,1.0065666195689342,1.02884302779164
C 1s,13.92,14.195076888135892,1.0090927490065775,1.0222070370175331
C 1s,13.96,14.235076888135893,0.9992525839193143,1.0158790191740439
C 1s,14.0,14.275076888135892,0.984256033468152,1.0121769593402252
C 1s,14.04,14.315076888135891,0.9933294633454381,1.0112589275554225
C 1s,14.08,14.355076888135892,1.0083025156755632,1.011239204580747
Ni 3p,11.72,11.995076888135893,1.0041566238716877,0.9996559711630214
Ni 3p,11.76,12.035076888135892,0.9933960702654152,0.9999163271097903
Ni 3p,11.8,12.075076888135893,1.0056213940390624,1.000172063764073
Ni 3p,11.84,12.115076888135892,0.9968897685704337,0.999454086391897
Ni 3p,11.88,12.155076888135893,0.9976353594194588,0.997507783893854
Ni 3p,11.92,12.195076888135892,1.0022209975681688,0.9950443240308267
Ni 3p,11.96,12.235076888135893,1.0055356538000453,0.9932503528169806
Ni 3p,12.0,12.275076888135892,0.9859032362769592,0.9928939360722017
Ni 3p,12.040000000000001,12.315076888135893,0.9983389437849256,0.9936995660668744
Ni 3p,12.08,12.355076888135892,0.9870749185726523,0.9944983974807949
Ni 3p,12.120000000000001,12.395076888135893,0.9833745010713809,0.9940918058452123
Ni 3p,12.16,12.435076888135892,0.982781866312674,0.9922069548584453
Ni 3p,12.200000000000001,12.475076888135893,0.9822947925828736,0.9898018500683226
Ni 3p,12.24,12.515076888135892,0.9820705447333872,0.988423925200524
Ni 3p,12.280000000000001,12.555076888135893,0.9826655379489239,0.9890420463617378
Ni 3p,12.32,12.595076888135893,0.9988732796493189,0.9912208917957207
Ni 3p,12.360000000000001,12.635076888135893,0.9900805689749147,0.9933199888478937
Ni 3p,12.4,12.675076888135893,0.9919100545543483,0.9936718292976888
Ni 3p,12.440000000000001,12.715076888135894,0.9971408550488807,0.9919281488941541
Ni 3p,12.48,12.755076888135893,0.9841466187883449,0.9895305902191036
Ni 3p,12.52,12.795076888135892,0.9883553424877526,0.9888024949661186
Ni 3p,12.56,12.835076888135893,0.9884190913286951,0.9911639780181569
Ni 3p,12.6,12.875076888135892,1.0060019763805579,0.9957305915723409
Ni 3p,12.64,12.915076888135893,1.01598592004482,0.9994609015417172
Ni 3p,12.68,12.955076888135892,1.0007535897575186,0.9990564204973531
Ni 3p,12.72,12.995076888135893,1.0055702522654273,0.9935838403639914
Ni 3p,12.76,13.035076888135892,0.9835223354217685,0.9860805758301499
Ni 3p,12.8,13.075076888135893,0.9903654238406944,0.982766197477008
Ni 3p,12.84,13.115076888135892,0.9937870630178264,0.9898807775194058
Ni 3p,12.88,13.155076888135893,1.0439608977736916,1.0098269340250032
Ni 3p,12.92,13.195076888135892,1.0836462242811031,1.039003004471754
Ni 3p,12.96,13.235076888135893,1.1261907591290932,1.0688041572113678
Ni 3p,13.0,13.275076888135892,1.133313763133631,1.089330171391727
Ni 3p,13.040000000000001,13.315076888135893,1.1316635368176975,1.0937741171941917
Ni 3p,13.08,13.355076888135892,1.1017166391182047,1.0812397748595939
Ni 3p,13.120000000000001,13.395076888135893,1.0614679220699916,1.0567414649695475
Ni 3p,13.16,13.435076888135892,1.0285865718199043,1.0286114609303898
Ni 3p,13.2,13.475076888135892,0.9921108713867677,1.0047251318127155
Ni 3p,13.24,13.515076888135892,0.9808654360907003,0.9894033771242645
Ni 3p,13.28,13.555076888135892,0.9799496143571785,0.98241392389928
Ni 3p,13.32,13.595076888135893,0.9761182298398933,0.9803385479644476
Ni 3p,13.36,13.635076888135892,0.9721530358874417,0.9792677766645056
Ni 3p,13.4,13.675076888135893,0.969056078537738,0.977114747562922
Ni 3p,13.44,13.715076888135892,0.9650422418691439,0.9742718578515783
Ni 3p,13.48,13.755076888135893,0.9703408843868394,0.9725469256015488
Ni 3p,13.52,13.795076888135892,0.960354196311352,0.9734083079889547
Ni 3p,13.56,13.835076888135893,0.9725443294259316,0.9768177083194314
Ni 3p,13.6,13.875076888135892,0.9765480361116954,0.9813168451416824
Ni 3p,13.64,13.915076888135893,0.9744632834988665,0.9851066592581408
Ni 3p,13.68,13.955076888135892,0.9954567550638886,0.9872444557680989
Ni 3p,13.72,13.995076888135893,0.9736634726870816,0.9881210323677032
Ni 3p,13.76,14.035076888135892,0.9712692625636142,0.9889689273095481
Ni 3p,13.8,14.075076888135893,0.9836262523145622,0.9908497231240381
Ni 3p,13.84,14.115076888135892,0.9879514980876071,0.9938831233846446
Ni 3p,13.879999999999999,14.155076888135891,0.9973795746012415,0.9972303784372155
Ni 3p,13.92,14.195076888135892,0.9974157700390516,0.9997651363738588
Ni 3p,13.96,14.235076888135893,1.0091585434999328,1.0008934460452283
Ni 3p,14.0,14.275076888135892,0.9999037382986586,1.0009318103977238
Ni 3p,14.04,14.315076888135891,0.9984094414973366,1.0008128707133985
Ni 3p,14.08,14.355076888135892,0.9978149830633134,1.0013795838701458
La 4d,11.72,11.995076888135893,0.998287457866485,0.9996056136823012
La 4d,11.76,12.035076888135892,0.9986463959891257,0.9998798994545204
La 4d,11.8,12.075076888135893,0.9990486797561627,1.0001340666758145
La 4d,11.84,12.115076888135892,1.0027604758812374,0.9993820658779565
La 4d,11.88,12.155076888135893,1.0001954325988913,0.9973780949790042
La 4d,11.92,12.195076888135892,1.0014580820054668,0.9948628669417591
La 4d,11.96,12.235076888135893,0.9989668067889468,0.9930516253557847
La 4d,12.0,12.275076888135892,0.9924806615525208,0.9927176393998598
La 4d,12.040000000000001,12.315076888135893,0.9928774930207179,0.9935615339936601
La 4d,12.08,12.355076888135892,0.9955354657148937,0.9943782772955755
La 4d,12.120000000000001,12.395076888135893,0.9939771219651656,0.9939485270036832
La 4d,12.16,12.435076888135892,0.9916936940490636,0.992012138318215
La 4d,12.200000000000001,12.475076888135893,0.991380060813466,0.9895663582399332
La 4d,12.24,12.515076888135892,0.990811360912176,0.9881958948890357
La 4d,12.280000000000001,12.555076888135893,0.9866040694377921,0.9888751472733275
La 4d,12.32,12.595076888135893,0.9910452045947675,0.9911348234675973
La 4d,12.360000000000001,12.635076888135893,0.9882814286668,0.9932835842849164
La 4d,12.4,12.675076888135893,0.9904457111251982,0.9936247856917594
La 4d,12.440000000000001,12.715076888135894,0.9913199840905964,0.9918289958224162
La 4d,12.48,12.755076888135893,0.9887572923981218,0.9893960950568557
La 4d,12.52,12.795076888135892,0.9907858607109389,0.9887053210786286
La 4d,12.56,12.835076888135893,0.9999983225881337,0.9911831862222488
La 4d,12.6,12.875076888135892,1.0046459009097768,0.9958857941297491
La 4d,12.64,12.915076888135893,1.0135174840992112,0.9996793052401327
La 4d,12.68,12.955076888135892,1.0125966508179194,0.9992068834265146
La 4d,12.72,12.995076888135893,1.0026071145151811,0.9935697028131614
La 4d,12.76,13.035076888135892,0.9923919827340577,0.985938564948456
La 4d,12.8,13.075076888135893,0.9889958556667815,0.9827023879451902
La 4d,12.84,13.115076888135892,0.9954562145379654,0.9902034136912965
La 4d,12.88,13.155076888135893,1.0186794866693358,1.0107979644011398
La 4d,12.92,13.195076888135892,1.0514815908675366,1.0406858954970857
La 4d,12.96,13.235076888135893,1.088205570957408,1.0709947167861285
La 4d,13.0,13.275076888135892,1.105927112837584,1.091612140690675
La 4d,13.040000000000001,13.315076888135893,1.1112298681925554,1.095673029440251
La 4d,13.08,13.355076888135892,1.096217924027178,1.082399395096467
La 4d,13.120000000000001,13.395076888135893,1.0707418604280694,1.057040985237525
La 4d,13.16,13.435076888135892,1.03835558434699,1.028175648440612
La 4d,13.2,13.475076888135892,1.0114156743837899,1.0038333107379274
La 4d,13.24,13.515076888135892,0.9977437912625514,0.9883504535605621
La 4d,13.28,13.555076888135892,0.9870645746424138,0.9813953681777666
La 4d,13.32,13.595076888135893,0.9861069835758733,0.9794116522606071
La 4d,13.36,13.635076888135892,0.9874590299697021,0.978394130393057
La 4d,13.4,13.675076888135893,0.9792277815746684,0.976242354996014
La 4d,13.44,13.715076888135892,0.9782245281568193,0.9733990017311575
La 4d,13.48,13.755076888135893,0.974533797074972,0.9717318139303966
La 4d,13.52,13.795076888135892,0.9741563841479901,0.9727296952719696
La 4d,13.56,13.835076888135893,0.9710340212663975,0.976322457473793
La 4d,13.6,13.875076888135892,0.9837929526093183,0.9809928674091858
La 4d,13.64,13.915076888135893,0.9836793185664381,0.9848969608430151
La 4d,13.68,13.955076888135892,0.986035303828119,0.9870882768072836
La 4d,13.72,13.995076888135893,0.9867645616321049,0.9879913130130868
La 4d,13.76,14.035076888135892,0.9837204131081805,0.9888812135265257
La 4d,13.8,14.075076888135893,0.9850725526451376,0.9908399150347315
La 4d,13.84,14.115076888135892,0.9888852195716281,0.9939732244762911
La 4d,13.879999999999999,14.155076888135891,0.9945759233075891,0.9974076264736114
La 4d,13.92,14.195076888135892,0.9998840109930396,0.9999879413340459
La 4d,13.96,14.235076888135893,1.0033242959415463,1.0011175544761755
La 4d,14.0,14.275076888135892,1.0019510301553234,1.0011365654327296
La 4d,14.04,14.315076888135891,1.0011962449926248,1.0010090692002895
La 4d,14.08,14.355076888135892,0.9986635204448816,1.001594864650558

File: case_studies/sample_12/best_results_so_far/sample12_trf_least_squares_jax_contributions.csv
name,raw,weight,weighted
reflectivity,0.03666487204132869,0.050318699999999994,0.0018449286967860059
C 1s,0.001130380685675292,0.5,0.000565190342837646
Ni 3p,0.00022214465440971323,3.0,0.0006664339632291397
La 4d,4.62391307472409e-05,3.0,0.0001387173922417227

File: case_studies/sample_12/best_results_so_far/sample12_trf_top30_vertical_concentration_profiles.csv
depth_A,C,La,Ni
0.0,0.5,0.0,0.0
0.19998682218610933,0.517958162504018,0.0,0.0
0.39997364437221866,0.5358799548225145,0.0,0.0
0.599960466558328,0.5537292275994725,0.0,0.0
0.7999472887444373,0.5714702709047013,0.0,0.0
0.9999341109305466,0.5890680283953883,0.0,0.0
1.199920933116656,0.6064883049039114,0.0,0.0
1.3999077553027652,0.6236979654054416,0.0,0.0
1.5998945774888746,0.9999575709585863,4.2429041413716284e-05,4.2429041413716284e-05
1.799881399674984,0.9999247566076197,7.524339238029754e-05,7.524339238029754e-05
1.9998682218610933,0.9998690231940488,0.00013097680595119954,0.00013097680595119954
2.1998550440472027,0.9997761969097587,0.0002238030902412258,0.0002238030902412258
2.399841866233312,0.9996245862277896,0.00037541377221039784,0.00037541377221039784
2.5998286884194215,0.9993817619192064,0.0006182380807936427,0.0006182380807936427
2.7998155106055305,0.9990003817933217,0.0009996182066782655,0.0009996182066782655
2.99980233279164,0.9984129905008139,0.001587009499186054,0.001587009499186054
3.1997891549777493,0.9975258334431893,0.0024741665568105975,0.0024741665568105975
3.3997759771638587,0.9962118887305207,0.0037881112694793106,0.0037881112694793106
3.599762799349968,0.9943035421362387,0.005696457863761328,0.005696457863761328
3.799749621536077,0.9915855949748487,0.008414405025151395,0.008414405025151395
3.9997364437221865,0.9877895760650565,0.012210423934943537,0.012210423934943537
4.199723265908296,0.9825905818258882,0.017409418174111735,0.017409418174111735
4.399710088094405,0.9756080339027523,0.024391966097247697,0.024391966097247697
4.599696910280515,0.9664117548358115,0.0335882451641884,0.0335882451641884
4.799683732466624,0.9545345569123505,0.04546544308764955,0.04546544308764955
4.999670554652734,0.9394920753508601,0.0605079246491399,0.0605079246491399
5.199657376838843,0.9208098489593826,0.0791901510406175,0.0791901510406175
5.3996441990249515,0.898056704310241,0.10194329568975902,0.10194329568975902
5.599631021211061,0.8708824343951149,0.12911756560488513,0.12911756560488513
5.79961784339717,0.8390567313269789,0.1609432686730211,0.1609432686730211
5.99960466558328,0.8025055180751078,0.19749448192489216,0.19749448192489216
6.199591487769389,0.7613404099474385,0.23865959005256154,0.23865959005256154
6.399578309955499,0.7158771681988485,0.2841228318011515,0.2841228318011515
6.599565132141608,0.6666397561888199,0.3333602438111801,0.3333602438111801
6.799551954327717,0.6143479411409812,0.38565205885901876,0.38565205885901876
6.999538776513827,0.5598881592563312,0.44011184074366877,0.44011184074366877
7.199525598699936,0.504269340324361,0.49573065967563895,0.49573065967563895
7.399512420886046,0.448567273337654,0.551432726662346,0.551432726662346
7.599499243072154,0.39386258548641107,0.6061374145135889,0.6061374145135889
7.799486065258264,0.34117825553702863,0.6588217444629714,0.6588217444629714
7.999472887444373,0.2914226449288604,0.7085773550711396,0.7085773550711396
8.199459709630483,0.24534329529653365,0.7546567047034664,0.7546567047034664
8.399446531816592,0.20349533449175894,0.7965046655082411,0.7965046655082411
8.5994333540027,0.16622648928773465,0.8337735107122654,0.8337735107122654
8.79942017618881,0.13367871877707693,0.8663212812229231,0.8663212812229231
8.99940699837492,0.10580465920800153,0.8941953407919985,0.8941953407919985
9.19939382056103,0.08239565887534206,0.9176043411246579,0.9176043411246579
9.399380642747138,0.06311733942780329,0.9368826605721967,0.9368826605721967
9.599367464933248,0.047548396296664186,0.9524516037033358,0.9524516037033358
9.799354287119357,0.035218689708957585,0.9647813102910424,0.9647813102910424
9.999341109305467,0.025643442517639503,0.9743565574823605,0.9743565574823605
10.199327931491576,0.018351371604288236,0.9816486283957118,0.9816486283957118
10.399314753677686,0.012905650428950644,0.9870943495710494,0.9870943495710494
10.599301575863795,0.008917573377429378,0.9910824266225706,0.9910824266225706
10.799288398049903,0.0060535583507047575,0.9939464416492952,0.9939464416492952
10.999275220236013,0.004036629177223583,0.9959633708227764,0.9959633708227764
11.199262042422122,0.0026437623425381584,0.9973562376574618,0.9973562376574618
11.399248864608232,0.0017005007925505744,0.9982994992074494,0.9982994992074494
11.59923568679434,0.001074091430772306,0.9989259085692277,0.9989259085692277
11.799222508980451,0.0006661593031656032,0.9993338406968344,0.9993338406968344
11.99920933116656,0.0004056512624095454,0.9995943487375905,0.9995943487375905
12.19919615335267,0.00024251222551363583,0.9997574877744864,0.9997574877744864
12.399182975538778,0.00014232826824511768,0.9998576717317549,0.9998576717317549
12.599169797724889,8.199706536404783e-05,0.999918002934636,0.999918002934636
12.799156619910997,4.63692423197104e-05,0.9999536307576803,0.9999536307576803
12.999143442097106,0.0,1.0,1.0
13.199130264283216,0.0,1.0,1.0
13.399117086469325,0.0,1.0,1.0
13.599103908655435,0.0,1.0,1.0
13.799090730841543,0.0,1.0,1.0
13.999077553027654,0.0,1.0,1.0
14.199064375213762,0.0,1.0,1.0
14.399051197399872,0.0,1.0,1.0
14.599038019585981,0.0,1.0,1.0
14.799024841772091,0.0,1.0,1.0
14.9990116639582,0.0,1.0,1.0
15.198998486144308,0.0,1.0,1.0
15.398985308330419,0.0,1.0,1.0
15.598972130516527,0.0,1.0,1.0
15.798958952702638,0.0,1.0,1.0
15.998945774888746,0.0,1.0,1.0
16.198932597074855,0.0,1.0,1.0
16.398919419260967,0.0,1.0,1.0
16.598906241447075,0.0,1.0,1.0
16.798893063633184,0.0,1.0,1.0
16.998879885819292,0.0,1.0,1.0
17.1988667080054,0.0,1.0,1.0
17.398853530191513,0.0,1.0,1.0
17.59884035237762,0.0,1.0,1.0
17.79882717456373,0.0,1.0,1.0
17.99881399674984,0.0,1.0,1.0
18.19880081893595,0.0,1.0,1.0
18.39878764112206,0.0,1.0,1.0
18.598774463308168,0.0,1.0,1.0
18.798761285494276,0.0,1.0,1.0
18.998748107680388,0.0,1.0,1.0
19.198734929866497,0.0,1.0,1.0
19.398721752052605,0.0,1.0,1.0
19.598708574238714,0.0,1.0,1.0
19.798695396424822,0.0,1.0,1.0
19.998682218610934,0.0,1.0,1.0
20.198669040797043,0.0,1.0,1.0
20.39865586298315,0.0,1.0,1.0
20.59864268516926,0.0,1.0,1.0
20.798629507355372,0.0,1.0,1.0
20.99861632954148,0.0,1.0,1.0
21.19860315172759,0.0,1.0,1.0
21.398589973913698,0.0,1.0,1.0
21.598576796099806,0.0,1.0,1.0
21.798563618285918,0.0,1.0,1.0
21.998550440472027,0.0,1.0,1.0
22.198537262658135,0.0,1.0,1.0
22.398524084844244,0.0,1.0,1.0
22.598510907030356,0.0,1.0,1.0
22.798497729216464,0.0,1.0,1.0
22.998484551402573,0.0,1.0,1.0
23.19847137358868,0.0,1.0,1.0
23.398458195774793,0.0,1.0,1.0
23.598445017960902,0.0,1.0,1.0
23.79843184014701,0.0,1.0,1.0
23.99841866233312,0.0,1.0,1.0
24.198405484519228,0.0,1.0,1.0
24.39839230670534,0.0,1.0,1.0
24.598379128891448,0.0,1.0,1.0
24.798365951077557,0.0,1.0,1.0
24.998352773263665,0.0,1.0,1.0
25.198339595449777,0.0,1.0,1.0
25.398326417635886,0.0,1.0,1.0
25.598313239821994,0.0,1.0,1.0
25.798300062008103,0.0,1.0,1.0
25.99828688419421,0.0,1.0,1.0
26.198273706380323,0.0,1.0,1.0
26.398260528566432,0.0,1.0,1.0
26.59824735075254,0.0,1.0,1.0
26.79823417293865,0.0,1.0,1.0
26.99822099512476,0.0,1.0,1.0
27.19820781731087,0.0,1.0,1.0
27.398194639496978,0.0,1.0,1.0
27.598181461683087,0.0,1.0,1.0
27.798168283869195,0.0,1.0,1.0
27.998155106055307,0.0,1.0,1.0
28.198141928241416,0.0,1.0,1.0
28.398128750427524,0.0,1.0,1.0
28.598115572613633,0.0,1.0,1.0
28.798102394799745,0.0,1.0,1.0
28.998089216985854,0.0,1.0,1.0
29.198076039171962,0.0,1.0,1.0
29.39806286135807,0.0,1.0,1.0
29.598049683544183,0.0,1.0,1.0
29.79803650573029,0.0,1.0,1.0
29.9980233279164,0.0,1.0,1.0
30.0,0.0,1.0,1.0

File: case_studies/sample_13/best_results_so_far/best_fit_experiment_and_simulation.csv
dataset,angle_deg,calculation_angle_deg,experimental,fitted
reflectivity,12.45,12.749436058415512,0.00019893,0.00024817044404231066
reflectivity,12.5,12.799436058415512,0.00021801,0.0003339294132183857
reflectivity,12.55,12.849436058415513,0.00020529,0.00035268469023018255
reflectivity,12.6,12.899436058415512,0.00018939,0.00030937298716515716
reflectivity,12.65,12.949436058415513,0.00016236,0.00027838937948019394
reflectivity,12.7,12.999436058415512,0.00014964,0.00033976583496116684
reflectivity,12.75,13.049436058415512,0.00017985,0.0004963839114117976
reflectivity,12.8,13.099436058415513,0.00019575,0.0006549117708533387
reflectivity,12.85,13.149436058415512,0.00024027,0.0007017130287003914
reflectivity,12.9,13.199436058415513,0.00023868,0.0006135705441586984
reflectivity,12.95,13.249436058415512,0.00025617,0.0004991562238487265
reflectivity,13.0,13.299436058415512,0.00027207,0.0005192810162266298
reflectivity,13.05,13.349436058415513,0.00032613,0.0007424662085917621
reflectivity,13.1,13.399436058415512,0.00046605,0.0010621037806591185
reflectivity,13.15,13.449436058415513,0.00059643,0.001262323094895062
reflectivity,13.2,13.499436058415512,0.00074272,0.001196014204470208
reflectivity,13.25,13.549436058415512,0.00091444,0.0009385728480961452
reflectivity,13.3,13.599436058415513,0.0012436,0.000793455312268562
reflectivity,13.35,13.649436058415512,0.0019273,0.0011353576789949105
reflectivity,13.4,13.699436058415513,0.0032216,0.0021935166858306114
reflectivity,13.45,13.749436058415512,0.0051677,0.0039163651374700655
reflectivity,13.5,13.799436058415512,0.0075893,0.005992752531213489
reflectivity,13.55,13.849436058415513,0.010033,0.007988131630291898
reflectivity,13.6,13.899436058415512,0.011793,0.009489306552296083
reflectivity,13.65,13.949436058415513,0.012409,0.010189135311013429
reflectivity,13.7,13.999436058415512,0.011623,0.00992399554136101
reflectivity,13.75,14.049436058415512,0.0096914,0.008708898756718552
reflectivity,13.8,14.099436058415513,0.0071266,0.006775423834095693
reflectivity,13.85,14.149436058415512,0.004546,0.004561327446713674
reflectivity,13.899999999999999,14.199436058415511,0.0024202,0.002595863288245638
reflectivity,13.95,14.249436058415512,0.0010989,0.0012943102463362605
reflectivity,14.0,14.299436058415512,0.0005217,0.0007709812936916804
reflectivity,14.05,14.349436058415513,0.00044538,0.000806304701616026
reflectivity,14.1,14.399436058415512,0.00052806,0.001007358243803764
reflectivity,14.149999999999999,14.449436058415511,0.00055986,0.0010537811593006204
reflectivity,14.2,14.499436058415512,0.00048036,0.0008589899058807548
reflectivity,14.25,14.549436058415512,0.00034521,0.0005521841212306808
reflectivity,14.3,14.599436058415513,0.00020688,0.0003242269025236365
reflectivity,14.35,14.649436058415512,0.00011943,0.00026891588755052797
reflectivity,14.399999999999999,14.699436058415511,9.5578e-05,0.00033331468205225693
reflectivity,14.45,14.749436058415512,0.00014805,0.00039126626405804163
reflectivity,14.5,14.799436058415512,0.00016395,0.00035779931180895616
reflectivity,14.55,14.849436058415513,0.00016236,0.0002459131375849819
reflectivity,14.6,14.899436058415512,0.00011784,0.00013271924365551452
reflectivity,14.649999999999999,14.949436058415511,9.3988e-05,8.155978046650427e-05
reflectivity,14.7,14.999436058415512,5.2648e-05,9.3063542882481e-05
C 1s,12.42,12.717434551259378,0.9996871146400309,0.9833378195080558
C 1s,12.459999999999999,12.757434551259378,1.0211921641008317,0.9871615093429634
C 1s,12.5,12.797434551259379,0.956480031237309,0.9932034709831565
C 1s,12.54,12.837434551259378,0.989150146771034,0.9988293713893053
C 1s,12.58,12.877434551259379,1.0426917899408277,1.001650687021896
C 1s,12.62,12.917434551259378,0.9915475110944804,1.0012555410786292
C 1s,12.66,12.957434551259379,0.9841560965068208,0.9996452988588947
C 1s,12.7,12.997434551259378,0.97289534915354,0.9999670558711465
C 1s,12.74,13.037434551259379,0.9644573278369708,1.0043158222466626
C 1s,12.78,13.077434551259378,0.9816338470952228,1.0121082102201804
C 1s,12.82,13.117434551259379,1.008794479837594,1.0202447623479451
C 1s,12.86,13.157434551259378,0.9467549668994024,1.025099148567601
C 1s,12.9,13.197434551259379,1.0026361229451575,1.0250732067511228
C 1s,12.94,13.237434551259378,0.9335793325364287,1.0219470608360703
C 1s,12.98,13.277434551259379,1.0066748748514376,1.019940418932025
C 1s,13.02,13.317434551259378,0.9972949677083305,1.022905116659098
C 1s,13.06,13.357434551259379,1.0247503949432057,1.0314389612371433
C 1s,13.1,13.397434551259378,0.9801382724846539,1.0419822366794138
C 1s,13.14,13.43743455125938,0.999265527564909,1.0487990388734092
C 1s,13.18,13.477434551259378,0.995282358949864,1.0478063493150822
C 1s,13.22,13.51743455125938,1.0040699570258977,1.0397850889212659
C 1s,13.26,13.557434551259378,1.04774213768116,1.0306153955387187
C 1s,13.3,13.59743455125938,1.0223325241087193,1.0278628616586611
C 1s,13.34,13.637434551259378,1.0464676043306267,1.0353715012674596
C 1s,13.38,13.67743455125938,0.9660937311877823,1.049137641440711
C 1s,13.42,13.717434551259378,1.0047465843287298,1.0575228327742756
C 1s,13.46,13.75743455125938,1.0150817680638295,1.0465787960260386
C 1s,13.5,13.797434551259379,0.9687418883610112,1.0080296102709136
C 1s,13.54,13.837434551259378,0.9302801540628944,0.9453921914931132
C 1s,13.58,13.877434551259379,0.8753505022763066,0.8744200003262989
C 1s,13.620000000000001,13.91743455125938,0.8412694511185124,0.8172064285566883
C 1s,13.66,13.957434551259379,0.7746862781545198,0.7928169876893334
C 1s,13.7,13.997434551259378,0.7744337426131565,0.8090836237540235
C 1s,13.74,14.037434551259379,0.8180872206531226,0.8594233074993343
C 1s,13.780000000000001,14.07743455125938,0.9153243406065606,0.9259762870081344
C 1s,13.82,14.117434551259379,0.9631712373582229,0.9874164319595926
C 1s,13.86,14.157434551259378,1.0162824319756323,1.027750795929788
C 1s,13.9,14.197434551259379,1.0333527343408253,1.0420794147643344
C 1s,13.94,14.237434551259378,1.0043967312592146,1.0368004174702363
C 1s,13.98,14.277434551259379,0.9639239141070812,1.0245450208209186
C 1s,14.02,14.317434551259378,0.9313258545443382,1.0168549393540944
C 1s,14.06,14.357434551259379,0.894286649280768,1.0186661059674003
C 1s,14.1,14.397434551259378,0.9219893605926356,1.0273081872379748
C 1s,14.14,14.43743455125938,0.8929946996213853,1.0358642457024498
C 1s,14.18,14.477434551259378,0.9545521804757892,1.038278523336226
C 1s,14.22,14.51743455125938,0.9972057455942022,1.0330081954710493
C 1s,14.26,14.557434551259378,0.9443411023414566,1.0233485845245411
C 1s,14.3,14.59743455125938,0.937633564324399,1.014753559008269
C 1s,14.34,14.637434551259378,0.9304635349878868,1.0111806622716388
C 1s,14.38,14.67743455125938,0.9614358796760053,1.0128171454355812
C 1s,14.42,14.717434551259378,0.940066157557865,1.0164318884700012
C 1s,14.46,14.75743455125938,0.9518463181077714,1.0178380846641248
C 1s,14.5,14.797434551259379,0.969719317513982,1.0146893446423566
C 1s,14.540000000000001,14.83743455125938,1.0188389447967983,1.0078125570948768
C 1s,14.58,14.877434551259379,1.017015182194012,1.0003859101924557
C 1s,14.620000000000001,14.91743455125938,0.9540982128275755,0.9956918830452185
C 1s,14.66,14.957434551259379,0.9641963407521396,0.9950037022071836
C 1s,14.7,14.997434551259378,1.011053490579006,0.9969428944718273
C 1s,14.74,15.037434551259379,1.034390521503675,0.9985978650130972
Ni 3p,12.42,12.717434551259378,0.9998961192713207,0.9939346658332738
Ni 3p,12.459999999999999,12.757434551259378,0.993680487027714,0.9917845365648786
Ni 3p,12.5,12.797434551259379,1.0032238496491244,0.9904880654859365
Ni 3p,12.54,12.837434551259378,1.0028774502765192,0.990558127798369
Ni 3p,12.58,12.877434551259379,0.9931327278662725,0.9916095603334283
Ni 3p,12.62,12.917434551259378,1.007881135056079,0.9925833858033617
Ni 3p,12.66,12.957434551259379,1.0137278435505395,0.9924672859804579
Ni 3p,12.7,12.997434551259378,1.0206688384100762,0.9910338597784643
Ni 3p,12.74,13.037434551259379,1.021428869654467,0.9890717233883722
Ni 3p,12.78,13.077434551259378,1.0133082573647916,0.9879054192724788
Ni 3p,12.82,13.117434551259379,1.017773953086091,0.9884909922124762
Ni 3p,12.86,13.157434551259378,0.99913885465163,0.9906989957897041
Ni 3p,12.9,13.197434551259379,1.0179540121297195,0.993312416902493
Ni 3p,12.94,13.237434551259378,1.0359981696084477,0.9948059313439944
Ni 3p,12.98,13.277434551259379,1.0410646556086327,0.9944294771369839
Ni 3p,13.02,13.317434551259378,1.0275963074891301,0.9928575418808832
Ni 3p,13.06,13.357434551259379,1.036807214892103,0.9918898935684222
Ni 3p,13.1,13.397434551259378,1.0280102631049297,0.9933007972338332
Ni 3p,13.14,13.43743455125938,1.0380565977102785,0.9975519481043333
Ni 3p,13.18,13.477434551259378,1.0428128054771437,1.0032716020644812
Ni 3p,13.22,13.51743455125938,1.0494953659571198,1.0079814165901542
Ni 3p,13.26,13.557434551259378,1.0586638124934464,1.009759684533005
Ni 3p,13.3,13.59743455125938,1.0480496560273724,1.0088551951105629
Ni 3p,13.34,13.637434551259378,1.0596511719378447,1.008138469587478
Ni 3p,13.38,13.67743455125938,1.056817113244911,1.011836247360902
Ni 3p,13.42,13.717434551259378,1.0656179155496648,1.023010302342866
Ni 3p,13.46,13.75743455125938,1.0801871692414406,1.0411524542742965
Ni 3p,13.5,13.797434551259379,1.106129406108663,1.0614333030329468
Ni 3p,13.54,13.837434551259378,1.1244914474495202,1.0763097887113864
Ni 3p,13.58,13.877434551259379,1.125188961916573,1.078822305805718
Ni 3p,13.620000000000001,13.91743455125938,1.1267722810733538,1.06589688052108
Ni 3p,13.66,13.957434551259379,1.075829732814,1.039956308878005
Ni 3p,13.7,13.997434551259378,1.031145435522153,1.0080653377315325
Ni 3p,13.74,14.037434551259379,0.99607622634193,0.9790729028243301
Ni 3p,13.780000000000001,14.07743455125938,0.966718649355739,0.9601106333936744
Ni 3p,13.82,14.117434551259379,0.9509698697665332,0.954010831863361
Ni 3p,13.86,14.157434551259378,0.9688679211119459,0.9587203559743664
Ni 3p,13.9,14.197434551259379,0.9753073028424616,0.9688521332841186
Ni 3p,13.94,14.237434551259378,0.9858327039589748,0.978521275020292
Ni 3p,13.98,14.277434551259379,0.9960963767157279,0.9840132898479121
Ni 3p,14.02,14.317434551259378,1.007440506861203,0.9849791773673566
Ni 3p,14.06,14.357434551259379,1.0113313609939323,0.9837244982598607
Ni 3p,14.1,14.397434551259378,1.0015199006100532,0.9832503932389896
Ni 3p,14.14,14.43743455125938,0.9916546500559882,0.9853229172224011
Ni 3p,14.18,14.477434551259378,0.9895241701239135,0.9896430573232263
Ni 3p,14.22,14.51743455125938,0.9918065214866089,0.9943933584444774
Ni 3p,14.26,14.557434551259378,1.0065552312196087,0.9976092363782814
Ni 3p,14.3,14.59743455125938,1.0134813502584963,0.9984358806118296
Ni 3p,14.34,14.637434551259378,1.0197277885929692,0.997531481913415
Ni 3p,14.38,14.67743455125938,0.9992763280117998,0.996479356817823
Ni 3p,14.42,14.717434551259378,1.0068795773363928,0.9966890003509644
Ni 3p,14.46,14.75743455125938,1.0082968646503485,0.9985280306668266
Ni 3p,14.5,14.797434551259379,1.0091965707741293,1.001203076037428
Ni 3p,14.540000000000001,14.83743455125938,1.0006568410394077,1.0033851431609553
Ni 3p,14.58,14.877434551259379,0.9920108270127792,1.0041113673284647
Ni 3p,14.620000000000001,14.91743455125938,1.0032698281841657,1.0033697550446743
Ni 3p,14.66,14.957434551259379,0.9932698605315627,1.0020275875239246
Ni 3p,14.7,14.997434551259378,1.0104304645877054,1.0012061271016002
Ni 3p,14.74,15.037434551259379,0.9996792125440475,1.0015452120428854
La 4d,12.42,12.717434551259378,1.000315438539003,0.9911137307377985
La 4d,12.459999999999999,12.757434551259378,1.0003516164073056,0.9895554376393678
La 4d,12.5,12.797434551259379,0.9976668620841721,0.989243599126157
La 4d,12.54,12.837434551259378,1.0025979529639593,0.9902646073922432
La 4d,12.58,12.877434551259379,0.9993669056858633,0.9918239176862105
La 4d,12.62,12.917434551259378,0.9996914500325781,0.9927639985032618
La 4d,12.66,12.957434551259379,1.0053692405037409,0.9923775123234586
La 4d,12.7,12.997434551259378,0.9995680549992916,0.9909561460468796
La 4d,12.74,13.037434551259379,1.00976353291965,0.9896631358481109
La 4d,12.78,13.077434551259378,1.0068232134757087,0.9897680520387634
La 4d,12.82,13.117434551259379,1.0013241783870055,0.9917410035601399
La 4d,12.86,13.157434551259378,1.002707528899462,0.9948434505124027
La 4d,12.9,13.197434551259379,1.007772182755014,0.9975509917172741
La 4d,12.94,13.237434551259378,1.0128703886520618,0.9985831566786837
La 4d,12.98,13.277434551259379,1.0085961272473924,0.9978675234131062
La 4d,13.02,13.317434551259378,1.0157379970175582,0.9967441640258603
La 4d,13.06,13.357434551259379,1.0182692790358332,0.9971755817402657
La 4d,13.1,13.397434551259378,1.0133936594306543,1.0004051025825174
La 4d,13.14,13.43743455125938,1.018595314446611,1.0059544631212867
La 4d,13.18,13.477434551259378,1.026888997757261,1.0117229958565177
La 4d,13.22,13.51743455125938,1.0354521218148272,1.0152764806338486
La 4d,13.26,13.557434551259378,1.0357592500428334,1.0156090243419278
La 4d,13.3,13.59743455125938,1.0341328800134526,1.0142421797312198
La 4d,13.34,13.637434551259378,1.0350315949080258,1.0147826635681665
La 4d,13.38,13.67743455125938,1.0420532098356057,1.020913074641817
La 4d,13.42,13.717434551259378,1.04345849544445,1.0338106849333448
La 4d,13.46,13.75743455125938,1.060102735340785,1.0505534253514253
La 4d,13.5,13.797434551259379,1.0699959550312452,1.0646999457092219
La 4d,13.54,13.837434551259378,1.0761452230104782,1.0690126154634103
La 4d,13.58,13.877434551259379,1.0589091604945648,1.0589757815091756
La 4d,13.620000000000001,13.91743455125938,1.0303786613006227,1.0352345751057503
La 4d,13.66,13.957434551259379,0.9963761896970346,1.0036673524267015
La 4d,13.7,13.997434551259378,0.9673006104951568,0.9730703654541132
La 4d,13.74,14.037434551259379,0.9394272311864942,0.9516015853368178
La 4d,13.780000000000001,14.07743455125938,0.9228338440006363,0.9436358676122265
La 4d,13.82,14.117434551259379,0.930470876806965,0.9483968714177514
La 4d,13.86,14.157434551259378,0.9497866511177327,0.9608698401664177
La 4d,13.9,14.197434551259379,0.9665095890559806,0.9744514655136824
La 4d,13.94,14.237434551259378,0.9805652075650041,0.9839984219570108
La 4d,13.98,14.277434551259379,0.9940707912616281,0.9877810408079044
La 4d,14.02,14.317434551259378,0.9880505733523457,0.9874753697001318
La 4d,14.06,14.357434551259379,0.9752517409989215,0.9864372728790367
La 4d,14.1,14.397434551259378,0.9723984874467916,0.9874309656577341
La 4d,14.14,14.43743455125938,0.9724018840501554,0.9911483437554863
La 4d,14.18,14.477434551259378,0.9724170781580044,0.9962119431490053
La 4d,14.22,14.51743455125938,0.9808104932012603,1.0003998799296951
La 4d,14.26,14.557434551259378,0.9912478801636248,1.0021759351052173
La 4d,14.3,14.59743455125938,0.9979752406519085,1.0015731063081237
La 4d,14.34,14.637434551259378,0.9937996353758323,0.9999896839868905
La 4d,14.38,14.67743455125938,0.9864705102529815,0.9991601334315203
La 4d,14.42,14.717434551259378,0.9851339096094677,1.0000339881265903
La 4d,14.46,14.75743455125938,0.9872165553453909,1.0022718494653342
La 4d,14.5,14.797434551259379,0.9924090461365418,1.0046067059457433
La 4d,14.540000000000001,14.83743455125938,0.9956950855210784,1.0057520333496088
La 4d,14.58,14.877434551259379,1.0028009737141161,1.005230504756302
La 4d,14.620000000000001,14.91743455125938,1.0032613558082741,1.0036100287316578
La 4d,14.66,14.957434551259379,1.0007377901185932,1.0020535096231449
La 4d,14.7,14.997434551259378,0.9992356247466828,1.0015284865094072
La 4d,14.74,15.037434551259379,0.998277972445126,1.0022084273571321

File: case_studies/sample_13/best_results_so_far/sample13_trf_all_rcs_jax_contributions.csv
name,raw,weight,weighted
reflectivity,0.06815405600013624,0.061052445252516116,0.0041609717726852355
C 1s,0.0026600642078004767,0.5,0.0013300321039002383
Ni 3p,0.0007802882427340344,3.0,0.0023408647282021034
La 4d,0.0001643831482070311,3.0,0.0004931494446210933

File: case_studies/sample_13/best_results_so_far/sample13_trf_all_rcs_parameter_positions.csv
parameter,value,lower_bound,upper_bound,normalized_position,distance_to_nearest_bound_fraction,near_lower_bound_1pct,near_upper_bound_1pct
carbon_thickness,2.640561206701323,2.0,15.0,0.04927393897702485,0.04927393897702485,False,False
carbon_roughness_fraction,0.8638208559628053,0.0,1.0,0.8638208559628053,0.13617914403719467,False,False
top_lno_total_thickness,48.53073373171467,45.0,65.0,0.17653668658573346,0.17653668658573346,False,False
top_lno_layer1_thickness,1.5510385828140256,1.0,20.0,0.0290020306744224,0.0290020306744224,False,False
lno2_roughness_fraction,0.0011340039901970157,0.0,1.0,0.0011340039901970157,0.0011340039901970157,True,False
sto_thickness_start,13.700335318060766,13.0,18.5,0.12733369419286655,0.12733369419286655,False,False
lno_thickness_start,18.397478395214012,13.0,18.5,0.9813597082207295,0.018640291779270513,False,False
sto_thickness_delta,0.0002898373079930785,0.0,3.0,9.661243599769284e-05,9.661243599769284e-05,True,False
lno_thickness_delta,0.0002876850165692729,0.0,3.0,9.589500552309097e-05,9.589500552309097e-05,True,False
thickness_transition_repeat,18.44719901153789,0.0,39.0,0.4730051028599459,0.4730051028599459,False,False
thickness_transition_width,11.739523595946588,1.0,20.0,0.5652380839971889,0.4347619160028111,False,False
sto_roughness_first,4.999706038988492,2.0,5.0,0.9999020129961641,9.798700383589765e-05,False,True
sto_roughness_last,2.6237145527010606,2.0,5.0,0.20790485090035352,0.20790485090035352,False,False
lno_roughness_first,4.999705697198561,2.0,5.0,0.9999018990661869,9.810093381312779e-05,False,True
lno_roughness_last,2.709229546894364,2.0,5.0,0.23640984896478803,0.23640984896478803,False,False
substrate_roughness,3.963578042387084,1.0,5.0,0.740894510596771,0.259105489403229,False,False
reflectivity_angle_offset,0.29943605841551263,-0.3,0.3,0.9990600973591878,0.0009399026408122291,False,True
rc_angle_offset,0.2974345512593783,-0.3,0.3,0.9957242520989639,0.004275747901036131,False,True
