Repository: qiyanglu/SWXPS_code

# SWANX
**SWANX** means **S**tanding-**W**ave **A**nalysis for **N**anoscale
**X**-ray spectroscopy.

SWANX is a Python workflow tool for multilayer standing-wave XPS projects. It
helps users build a stack, simulate X-ray reflectivity and core-level rocking
curves, fit selected parameters, and write reproducible reports. Its current
scope is multilayer SW-XPS reflectivity, rocking curves, fitting, and
diagnostics rather than a general spectroscopy or crystallography platform.

## Why SWANX?

Standing-wave XPS analysis is useful because the X-ray electric field inside a
multilayer changes with incidence angle, making reflectivity and core-level
rocking curves sensitive to layer thicknesses, roughness, composition profiles,
and emission depth. In practice, the hard part is keeping optical constants,
IMFP tables, the stack model, emitting layers, experimental curves, fitting
parameters, diagnostics, and reports consistent.

SWANX packages those moving parts into one editable project workflow. Its
JAX-based fixed-grid path gives differentiable forward simulations for
least-squares fitting, so users can move beyond black-box parameter searches
when the model topology is fixed. The accompanying diagnostics help identify
which parameters are actually constrained, which parameters are strongly
correlated, and where a reduced or reparameterized model may be more reliable.

## Features

- ProjectSpec YAML projects with `swanx init`, `swanx inspect`,
  `swanx validate`, and `swanx run`.
- OPC, IMFP, reflectivity, and rocking-curve data readers.
- Multilayer reflectivity and SW-XPS rocking-curve simulation.
- JAX least-squares fitting with the ProjectSpec `auto_fixed_grid` residual
  path for fixed-topology stacks.
- Bayesian optimization as an optional global baseline or robustness check.
- Markdown reports, CSV outputs, plots, parameter diagnostics, and
  least-squares identifiability reports with sensitivity, correlation,
  weak-mode, and dataset-contribution summaries.

## Quickstart

Install the project workflow, JAX least-squares, and plotting extras:

```bash
python -m pip install -e ".[project,least-squares,plot]"
```

Create and run a starter project:

```bash
swanx init my_project
python my_project/run_project.py
```

The default init project is self-contained. It copies packaged OPC, IMFP, and
synthetic curve files for an example stack with a C capping layer on a
20-repeat LaNiO3/SrTiO3 superlattice mirror, meaning 40 oxide layers total,
grown on a SrTiO3 substrate. It then runs a JAX least-squares fit using an
internal fixed-grid residual built from `project.yaml` with:

```yaml
run:
  mode: "jax_least_squares"
  optimizer:
    residual: "auto_fixed_grid"
```

Results are written under:

```text
my_project/runs/<project_name>_<timestamp>/
```

## Choose A Starter

The starter templates are small project folders meant to get different users to
their first successful run quickly. Use the fitting starter when you want to see
the full data-to-report workflow, including optimization and diagnostics. Use a
simulation starter when you want to learn the stack, materials, and plotting
syntax before introducing experimental datasets or fitted parameters.

```bash
swanx init my_project --template fit
swanx init my_project --template simulate
swanx init my_project --template minimal
swanx init my_project --template fit-demo
swanx init my_project --template multilayer
```

- `--template fit`: preferred fitting starter for the C-capped
  [LaNiO3/SrTiO3]x20/SrTiO3 synthetic benchmark geometry.
- `--template minimal`: legacy alias for the default fitting starter.
- `--template fit-demo`: explicit fitting starter alias.
- `--template multilayer` / `--template simulate`: simulation-only repeated
  multilayer starter.

Despite the name, `minimal` is not simulation-only; it is the default runnable
fitting project.

## ProjectSpec In One Minute

A SWANX project is controlled by `project.yaml`. The top-level sections are:

```yaml
project:
run:
settings:
materials:
parameters:
stack:
core_levels:
datasets:
report:
```

Use `run:` for mode, optimizer settings, and output switches. Detailed YAML
syntax belongs in the reference:

- [`docs/projectspec_reference.md`](docs/projectspec_reference.md)
- [`examples/01_quickstart_projectspec/`](examples/01_quickstart_projectspec/)

## Outputs

Every run writes a project-local folder such as:

```text
runs/<project_name>_<timestamp>/
```

Typical contents include `report.md`, resolved input CSVs, simulated curve
CSVs, experimental-data and residual CSVs when datasets are present, plot

# Sample 12 case study

- `ExpRCs.dat` and `Reflectivity_Exp.dat`: experimental inputs.
- `jax_gradient_fit/` and `jax_least_squares_fit/`: maintained fitting runners.
- `support/legacy_bo/`: older BO modules still imported by current runners.
- `best_results_so_far/`: canonical promoted result.

Generated runs are stored under `runs/sample_12`; older preserved
experiments are under `archive/sample_12`.

File: case_studies/sample_12/best_results_so_far/sample12_trf_least_squares_parameter_uncertainties.csv
parameter,value,standard_error,lower_bound,upper_bound,at_lower_bound,at_upper_bound
carbon_thickness,7.214814721299761,1.7827473341114106,2.0,15.0,False,False
carbon_roughness_fraction,0.5537132488815465,2.6271661509832813,0.0,1.0,False,False
top_lno_total_thickness,54.54380447245138,3.129858642040778,45.0,65.0,False,False
top_lno_layer1_thickness,9.730052514117967,37.804058237251645,1.01,30.0,False,False
cap_roughness_fraction,0.10716062350358463,0.5830594569552676,0.0,1.0,False,False
sto_thickness_start,13.795250940116283,0.30561320708241,13.0,18.5,False,False
lno_thickness_start,18.46216835200399,0.6484871187507288,13.0,18.5,False,False
sto_thickness_delta,0.2663750201114874,0.5108134807628824,0.0,3.0,False,False
lno_thickness_delta,1.3205943284314696,0.6294359523922671,0.0,3.0,False,False
thickness_transition_repeat,0.9750603045262455,1.1002524257926103,0.0,39.0,False,False
thickness_transition_width,10.750416980303882,3.0918014915555574,1.0,20.0,False,False
sto_roughness_first,4.999796385609821,31.992863649653692,2.0,5.0,False,False
sto_roughness_last,3.0402193364709733,74.4042743850465,2.0,5.0,False,False
lno_roughness_first,3.785575965261593,31.84302717300089,2.0,5.0,False,False
lno_roughness_last,3.388622125178086,74.9269604090848,2.0,5.0,False,False
substrate_roughness,3.057339816575821,44.37104701135264,1.0,5.0,False,False
reflectivity_angle_offset,0.29120725602031755,0.2312622790571471,-0.3,0.3,False,False
rc_angle_offset,0.27507688813589276,0.23316123678649275,-0.3,0.3,False,False
