Repository: qiyanglu/SWXPS_code

# SWANX
**SWANX** means **S**tanding-**W**ave **A**nalysis for **N**anoscale
**X**-ray spectroscopy.

SWANX is a Python workflow tool for multilayer standing-wave XPS projects. It
helps users build a stack, simulate X-ray reflectivity and core-level rocking
curves, fit selected parameters, and write reproducible reports. Its current
scope is multilayer SW-XPS reflectivity, rocking curves, fitting, and
diagnostics rather than a general spectroscopy or crystallography platform.

## Why SWANX?

Standing-wave XPS analysis is useful because the X-ray electric field inside a
multilayer changes with incidence angle, making reflectivity and core-level
rocking curves sensitive to layer thicknesses, roughness, composition profiles,
and emission depth. In practice, the hard part is keeping optical constants,
IMFP tables, the stack model, emitting layers, experimental curves, fitting
parameters, diagnostics, and reports consistent.

SWANX packages those moving parts into one editable project workflow. Its
JAX-based fixed-grid path gives differentiable forward simulations for
least-squares fitting, so users can move beyond black-box parameter searches
when the model topology is fixed. The accompanying diagnostics help identify
which parameters are actually constrained, which parameters are strongly
correlated, and where a reduced or reparameterized model may be more reliable.

## Features

- ProjectSpec YAML projects with `swanx init`, `swanx inspect`,
  `swanx validate`, and `swanx run`.
- OPC, IMFP, reflectivity, and rocking-curve data readers.
- Multilayer reflectivity and SW-XPS rocking-curve simulation.
- JAX least-squares fitting with the ProjectSpec `auto_fixed_grid` residual
  path for fixed-topology stacks.
- Bayesian optimization as an optional global baseline or robustness check.
- Markdown reports, CSV outputs, plots, parameter diagnostics, and
  least-squares identifiability reports with sensitivity, correlation,
  weak-mode, and dataset-contribution summaries.

## Quickstart

Install the project workflow, JAX least-squares, and plotting extras:

```bash
python -m pip install -e ".[project,least-squares,plot]"
```

Create and run a starter project:

```bash
swanx init my_project
python my_project/run_project.py
```

The default init project is self-contained. It copies packaged OPC, IMFP, and
synthetic curve files for an example stack with a C capping layer on a
20-repeat LaNiO3/SrTiO3 superlattice mirror, meaning 40 oxide layers total,
grown on a SrTiO3 substrate. It then runs a JAX least-squares fit using an
internal fixed-grid residual built from `project.yaml` with:

```yaml
run:
  mode: "jax_least_squares"
  optimizer:
    residual: "auto_fixed_grid"
```

Results are written under:

```text
my_project/runs/<project_name>_<timestamp>/
```

## Choose A Starter

The starter templates are small project folders meant to get different users to
their first successful run quickly. Use the fitting starter when you want to see
the full data-to-report workflow, including optimization and diagnostics. Use a
simulation starter when you want to learn the stack, materials, and plotting
syntax before introducing experimental datasets or fitted parameters.

```bash
swanx init my_project --template fit
swanx init my_project --template simulate
swanx init my_project --template minimal
swanx init my_project --template fit-demo
swanx init my_project --template multilayer
```

- `--template fit`: preferred fitting starter for the C-capped
  [LaNiO3/SrTiO3]x20/SrTiO3 synthetic benchmark geometry.
- `--template minimal`: legacy alias for the default fitting starter.
- `--template fit-demo`: explicit fitting starter alias.
- `--template multilayer` / `--template simulate`: simulation-only repeated
  multilayer starter.

Despite the name, `minimal` is not simulation-only; it is the default runnable
fitting project.

## ProjectSpec In One Minute

A SWANX project is controlled by `project.yaml`. The top-level sections are:

```yaml
project:
run:
settings:
materials:
parameters:
stack:
core_levels:
datasets:
report:
```

Use `run:` for mode, optimizer settings, and output switches. Detailed YAML
syntax belongs in the reference:

- [`docs/projectspec_reference.md`](docs/projectspec_reference.md)
- [`examples/01_quickstart_projectspec/`](examples/01_quickstart_projectspec/)

## Outputs

Every run writes a project-local folder such as:

```text
runs/<project_name>_<timestamp>/
```

Typical contents include `report.md`, resolved input CSVs, simulated curve
CSVs, experimental-data and residual CSVs when datasets are present, plot

# Sample 13 case study

- `ExpRCs.dat` and `Reflectivity_Exp.dat`: experimental inputs.
- `jax_gradient_fit*/` and `jax_least_squares_all_rcs/`: maintained fitting runners.
- `support/legacy_bo/`: older BO modules still imported by current runners.
- `best_results_so_far/`: canonical promoted result.

Generated runs are stored under `runs/sample_13`.

File: case_studies/sample_13/best_results_so_far/sample13_trf_all_rcs_parameter_uncertainties.csv
parameter,value,standard_error,lower_bound,upper_bound,at_lower_bound,at_upper_bound
carbon_thickness,2.640561206701323,2.205199344888921,2.0,15.0,False,False
carbon_roughness_fraction,0.8638208559628053,12.54549385910414,0.0,1.0,False,False
top_lno_total_thickness,48.53073373171467,6.2479022418688475,45.0,65.0,False,False
top_lno_layer1_thickness,1.5510385828140256,2.0126041888579307,1.0,20.0,False,False
lno2_roughness_fraction,0.0011340039901970157,4.57112115645439e-11,0.0,1.0,False,False
sto_thickness_start,13.700335318060766,4.277927858186724,13.0,18.5,False,False
lno_thickness_start,18.397478395214012,3.909035372605341,13.0,18.5,False,False
sto_thickness_delta,0.0002898373079930785,1.5001084593309237,0.0,3.0,False,False
lno_thickness_delta,0.0002876850165692729,1.45901588743526,0.0,3.0,False,False
thickness_transition_repeat,18.44719901153789,18.7158745697137,0.0,39.0,False,False
thickness_transition_width,11.739523595946588,9.63578617952037,1.0,20.0,False,False
sto_roughness_first,4.999706038988492,28.754328631213458,2.0,5.0,False,False
sto_roughness_last,2.6237145527010606,45.86355913642231,2.0,5.0,False,False
lno_roughness_first,4.999705697198561,31.661640119979847,2.0,5.0,False,False
lno_roughness_last,2.709229546894364,49.54237839755357,2.0,5.0,False,False
substrate_roughness,3.963578042387084,41.12445096713761,1.0,5.0,False,False
reflectivity_angle_offset,0.29943605841551263,0.26965716976685167,-0.3,0.3,False,False
rc_angle_offset,0.2974345512593783,0.2639267401387683,-0.3,0.3,False,False
